Repository: leela-stack/Imagine-concrete-LMR

File: src/data/Concrete_Data_2.json (part 1 of 7)
[
  {
    "id": 1,
    "cement": 540.0,
    "slag": 0.0,
    "flyAsh": 0.0,
    "water": 162.0,
    "superplasticizer": 2.5,
    "coarseAggregate": 1040.0,
    "fineAggregate": 676.0,
    "age": 28,
    "strength": 79.99,
    "wcRatio": 0.3
  },
  {
    "id": 2,
    "cement": 540.0,
    "slag": 0.0,
    "flyAsh": 0.0,
    "water": 162.0,
    "superplasticizer": 2.5,
    "coarseAggregate": 1055.0,
    "fineAggregate": 676.0,
    "age": 28,
    "strength": 61.89,
    "wcRatio": 0.3
  },
  {
    "id": 3,
    "cement": 332.5,
    "slag": 142.5,
    "flyAsh": 0.0,
    "water": 228.0,
    "superplasticizer": 0.0,
    "coarseAggregate": 932.0,
    "fineAggregate": 594.0,
    "age": 270,
    "strength": 40.27,
    "wcRatio": 0.48
  },
  {
    "id": 4,
    "cement": 332.5,
    "slag": 142.5,
    "flyAsh": 0.0,
    "water": 228.0,
    "superplasticizer": 0.0,
    "coarseAggregate": 932.0,
    "fineAggregate": 594.0,
    "age": 365,
    "strength": 41.05,
    "wcRatio": 0.48
  },
  {
    "id": 5,
    "cement": 198.6,
    "slag": 132.4,
    "flyAsh": 0.0,
    "water": 192.0,
    "superplasticizer": 0.0,
    "coarseAggregate": 978.4,
    "fineAggregate": 825.5,
    "age": 360,
    "strength": 44.3,
    "wcRatio": 0.58
  },
  {
    "id": 6,
    "cement": 266.0,
    "slag": 114.0,
    "flyAsh": 0.0,
    "water": 228.0,
    "superplasticizer": 0.0,
    "coarseAggregate": 932.0,
    "fineAggregate": 670.0,
    "age": 90,
    "strength": 47.03,
    "wcRatio": 0.6
  },
  {
    "id": 7,
    "cement": 380.0,
    "slag": 95.0,
    "flyAsh": 0.0,
    "water": 228.0,
    "superplasticizer": 0.0,
    "coarseAggregate": 932.0,
    "fineAggregate": 594.0,
    "age": 365,
    "strength": 43.7,
    "wcRatio": 0.48
  },
  {
    "id": 8,
    "cement": 380.0,
    "slag": 95.0,
    "flyAsh": 0.0,
    "water": 228.0,
    "superplasticizer": 0.0,
    "coarseAggregate": 932.0,
    "fineAggregate": 594.0,
    "age": 28,
    "strength": 36.45,
    "wcRatio": 0.48
  },
  {
    "id": 9,
    "cement": 266.0,
    "slag": 114.0,
    "flyAsh": 0.0,
    "water": 228.0,
    "superplasticizer": 0.0,
    "coarseAggregate": 932.0,
    "fineAggregate": 670.0,
    "age": 28,
    "strength": 45.85,
    "wcRatio": 0.6
  },
  {
    "id": 10,
    "cement": 475.0,
    "slag": 0.0,
    "flyAsh": 0.0,
    "water": 228.0,
    "superplasticizer": 0.0,
    "coarseAggregate": 932.0,
    "fineAggregate": 594.0,
    "age": 28,
    "strength": 39.29,
    "wcRatio": 0.48
  },
  {
    "id": 11,
    "cement": 198.6,
    "slag": 132.4,
    "flyAsh": 0.0,
    "water": 192.0,
    "superplasticizer": 0.0,
    "coarseAggregate": 978.4,
    "fineAggregate": 825.5,
    "age": 90,
    "strength": 38.07,
    "wcRatio": 0.58
  },
  {
    "id": 12,
    "cement": 198.6,
    "slag": 132.4,
    "flyAsh": 0.0,
    "water": 192.0,
    "superplasticizer": 0.0,
    "coarseAggregate": 978.4,
    "fineAggregate": 825.5,
    "age": 28,
    "strength": 28.02,
    "wcRatio": 0.58
  },
  {
    "id": 13,
    "cement": 427.5,
    "slag": 47.5,
    "flyAsh": 0.0,
    "water": 228.0,
    "superplasticizer": 0.0,
    "coarseAggregate": 932.0,
    "fineAggregate": 594.0,
    "age": 270,
    "strength": 43.01,
    "wcRatio": 0.48
  },
  {
    "id": 14,
    "cement": 190.0,
    "slag": 190.0,
    "flyAsh": 0.0,
    "water": 228.0,
    "superplasticizer": 0.0,
    "coarseAggregate": 932.0,
    "fineAggregate": 670.0,
    "age": 90,
    "strength": 42.33,
    "wcRatio": 0.6
  },
  {
    "id": 15,
    "cement": 304.0,
    "slag": 76.0,
    "flyAsh": 0.0,
    "water": 228.0,
    "superplasticizer": 0.0,
    "coarseAggregate": 932.0,
    "fineAggregate": 670.0,
    "age": 28,
    "strength": 47.81,
    "wcRatio": 0.6
  },
  {
    "id": 16,
    "cement": 380.0,
    "slag": 0.0,
    "flyAsh": 0.0,
    "water": 228.0,
    "superplasticizer": 0.0,
    "coarseAggregate": 932.0,
    "fineAggregate": 670.0,
    "age": 90,
    "strength": 52.91,
    "wcRatio": 0.6
  },
  {
    "id": 17,
    "cement": 139.6,
    "slag": 209.4,
    "flyAsh": 0.0,
    "water": 192.0,
    "superplasticizer": 0.0,
    "coarseAggregate": 1047.0,
    "fineAggregate": 806.9,
    "age": 90,
    "strength": 39.36,
    "wcRatio": 0.55
  },
  {
    "id": 18,
    "cement": 342.0,
    "slag": 38.0,
    "flyAsh": 0.0,
    "water": 228.0,
    "superplasticizer": 0.0,
    "coarseAggregate": 932.0,
    "fineAggregate": 670.0,
    "age": 365,
    "strength": 56.14,
    "wcRatio": 0.6
  },
  {
    "id": 19,
    "cement": 380.0,
    "slag": 95.0,
    "flyAsh": 0.0,
    "water": 228.0,
    "superplasticizer": 0.0,
    "coarseAggregate": 932.0,
    "fineAggregate": 594.0,
    "age": 90,
    "strength": 40.56,
    "wcRatio": 0.48
  },
  {
    "id": 20,
    "cement": 475.0,
    "slag": 0.0,
    "flyAsh": 0.0,
    "water": 228.0,
    "superplasticizer": 0.0,
    "coarseAggregate": 932.0,
    "fineAggregate": 594.0,
    "age": 180,
    "strength": 42.62,
    "wcRatio": 0.48
  },
  {
    "id": 21,
    "cement": 427.5,
    "slag": 47.5,
    "flyAsh": 0.0,
    "water": 228.0,
    "superplasticizer": 0.0,
    "coarseAggregate": 932.0,
    "fineAggregate": 594.0,
    "age": 180,
    "strength": 41.84,
    "wcRatio": 0.48
  },
  {
    "id": 22,
    "cement": 139.6,
    "slag": 209.4,
    "flyAsh": 0.0,
    "water": 192.0,
    "superplasticizer": 0.0,
    "coarseAggregate": 1047.0,
    "fineAggregate": 806.9,
    "age": 28,
    "strength": 28.24,
    "wcRatio": 0.55
  },
  {
    "id": 23,
    "cement": 139.6,
    "slag": 209.4,
    "flyAsh": 0.0,
    "water": 192.0,
    "superplasticizer": 0.0,
    "coarseAggregate": 1047.0,
    "fineAggregate": 806.9,
    "age": 3,
    "strength": 8.06,
    "wcRatio": 0.55
  },
  {
    "id": 24,
    "cement": 139.6,
    "slag": 209.4,
    "flyAsh": 0.0,
    "water": 192.0,
    "superplasticizer": 0.0,
    "coarseAggregate": 1047.0,
    "fineAggregate": 806.9,
    "age": 180,
    "strength": 44.21,
    "wcRatio": 0.55
  },
  {
    "id": 25,
    "cement": 380.0,
    "slag": 0.0,
    "flyAsh": 0.0,
    "water": 228.0,
    "superplasticizer": 0.0,
    "coarseAggregate": 932.0,
    "fineAggregate": 670.0,
    "age": 365,
    "strength": 52.52,
    "wcRatio": 0.6
  },
  {
    "id": 26,
    "cement": 380.0,
    "slag": 0.0,
    "flyAsh": 0.0,
    "water": 228.0,
    "superplasticizer": 0.0,
    "coarseAggregate": 932.0,
    "fineAggregate": 670.0,
    "age": 270,
    "strength": 53.3,
    "wcRatio": 0.6
  },
  {
    "id": 27,
    "cement": 380.0,
    "slag": 95.0,
    "flyAsh": 0.0,
    "water": 228.0,
    "superplasticizer": 0.0,
    "coarseAggregate": 932.0,
    "fineAggregate": 594.0,
    "age": 270,
    "strength": 41.15,
    "wcRatio": 0.48
  },
  {
    "id": 28,
    "cement": 342.0,
    "slag": 38.0,
    "flyAsh": 0.0,
    "water": 228.0,
    "superplasticizer": 0.0,
    "coarseAggregate": 932.0,
    "fineAggregate": 670.0,
    "age": 180,
    "strength": 52.12,
    "wcRatio": 0.6
  },
  {
    "id": 29,
    "cement": 427.5,
    "slag": 47.5,
    "flyAsh": 0.0,
    "water": 228.0,
    "superplasticizer": 0.0,
    "coarseAggregate": 932.0,
    "fineAggregate": 594.0,
    "age": 28,
    "strength": 37.43,
    "wcRatio": 0.48
  },
  {
    "id": 30,
    "cement": 475.0,
    "slag": 0.0,
    "flyAsh": 0.0,
    "water": 228.0,
    "superplasticizer": 0.0,
    "coarseAggregate": 932.0,
    "fineAggregate": 594.0,
    "age": 7,
    "strength": 38.6,
    "wcRatio": 0.48
  },
  {
    "id": 31,
    "cement": 304.0,
    "slag": 76.0,
    "flyAsh": 0.0,
    "water": 228.0,
    "superplasticizer": 0.0,
    "coarseAggregate": 932.0,
    "fineAggregate": 670.0,
    "age": 365,
    "strength": 55.26,
    "wcRatio": 0.6
  },
  {
    "id": 32,
    "cement": 266.0,
    "slag": 114.0,
    "flyAsh": 0.0,
    "water": 228.0,
    "superplasticizer": 0.0,
    "coarseAggregate": 932.0,
    "fineAggregate": 670.0,
    "age": 365,
    "strength": 52.91,
    "wcRatio": 0.6
  },
  {
    "id": 33,
    "cement": 198.6,
    "slag": 132.4,
    "flyAsh": 0.0,
    "water": 192.0,
    "superplasticizer": 0.0,
    "coarseAggregate": 978.4,
    "fineAggregate": 825.5,
    "age": 180,
    "strength": 41.72,
    "wcRatio": 0.58
  },
  {
    "id": 34,
    "cement": 475.0,
    "slag": 0.0,
    "flyAsh": 0.0,
    "water": 228.0,
    "superplasticizer": 0.0,
    "coarseAggregate": 932.0,
    "fineAggregate": 594.0,
    "age": 270,
    "strength": 42.13,
    "wcRatio": 0.48
  },
  {
    "id": 35,
    "cement": 190.0,
    "slag": 190.0,
    "flyAsh": 0.0,
    "water": 228.0,
    "superplasticizer": 0.0,
    "coarseAggregate": 932.0,
    "fineAggregate": 670.0,
    "age": 365,
    "strength": 53.69,
    "wcRatio": 0.6
  },
  {
    "id": 36,
    "cement": 237.5,
    "slag": 237.5,
    "flyAsh": 0.0,
    "water": 228.0,
    "superplasticizer": 0.0,
    "coarseAggregate": 932.0,
    "fineAggregate": 594.0,
    "age": 270,
    "strength": 38.41,
    "wcRatio": 0.48
  },
  {
    "id": 37,
    "cement": 237.5,
    "slag": 237.5,
    "flyAsh": 0.0,
    "water": 228.0,
    "superplasticizer": 0.0,
    "coarseAggregate": 932.0,
    "fineAggregate": 594.0,
    "age": 28,
    "strength": 30.08,
    "wcRatio": 0.48
  },
  {
    "id": 38,
    "cement": 332.5,
    "slag": 142.5,
    "flyAsh": 0.0,
    "water": 228.0,
    "superplasticizer": 0.0,
    "coarseAggregate": 932.0,
    "fineAggregate": 594.0,
    "age": 90,
    "strength": 37.72,
    "wcRatio": 0.48
  },
  {
    "id": 39,
    "cement": 475.0,
    "slag": 0.0,
    "flyAsh": 0.0,
    "water": 228.0,
    "superplasticizer": 0.0,
    "coarseAggregate": 932.0,
    "fineAggregate": 594.0,
    "age": 90,
    "strength": 42.23,
    "wcRatio": 0.48
  },
  {
    "id": 40,
    "cement": 237.5,
    "slag": 237.5,
    "flyAsh": 0.0,
    "water": 228.0,
    "superplasticizer": 0.0,
    "coarseAggregate": 932.0,
    "fineAggregate": 594.0,
    "age": 180,
    "strength": 36.25,
    "wcRatio": 0.48
  },
  {
    "id": 41,
    "cement": 342.0,
    "slag": 38.0,
    "flyAsh": 0.0,
    "water": 228.0,
    "superplasticizer": 0.0,
    "coarseAggregate": 932.0,
    "fineAggregate": 670.0,
    "age": 90,
    "strength": 50.46,
    "wcRatio": 0.6
  },
  {
    "id": 42,
    "cement": 427.5,
    "slag": 47.5,
    "flyAsh": 0.0,
    "water": 228.0,
    "superplasticizer": 0.0,
    "coarseAggregate": 932.0,
    "fineAggregate": 594.0,
    "age": 365,
    "strength": 43.7,
    "wcRatio": 0.48
  },
  {
    "id": 43,
    "cement": 237.5,
    "slag": 237.5,
    "flyAsh": 0.0,
    "water": 228.0,
    "superplasticizer": 0.0,
    "coarseAggregate": 932.0,
    "fineAggregate": 594.0,
    "age": 365,
    "strength": 39.0,
    "wcRatio": 0.48
  },
  {
    "id": 44,
    "cement": 380.0,
    "slag": 0.0,
    "flyAsh": 0.0,
    "water": 228.0,
    "superplasticizer": 0.0,
    "coarseAggregate": 932.0,
    "fineAggregate": 670.0,
    "age": 180,
    "strength": 53.1,
    "wcRatio": 0.6
  },
  {
    "id": 45,
    "cement": 427.5,
    "slag": 47.5,
    "flyAsh": 0.0,
    "water": 228.0,
    "superplasticizer": 0.0,
    "coarseAggregate": 932.0,
    "fineAggregate": 594.0,
    "age": 90,
    "strength": 41.54,
    "wcRatio": 0.48
  },
  {
    "id": 46,
    "cement": 427.5,
    "slag": 47.5,
    "flyAsh": 0.0,
    "water": 228.0,
    "superplasticizer": 0.0,
    "coarseAggregate": 932.0,
    "fineAggregate": 594.0,
    "age": 7,
    "strength": 35.08,
    "wcRatio": 0.48
  },
  {
    "id": 47,
    "cement": 349.0,
    "slag": 0.0,
    "flyAsh": 0.0,
    "water": 192.0,
    "superplasticizer": 0.0,
    "coarseAggregate": 1047.0,
    "fineAggregate": 806.9,
    "age": 3,
    "strength": 15.05,
    "wcRatio": 0.55
  },
  {
    "id": 48,
    "cement": 380.0,
    "slag": 95.0,
    "flyAsh": 0.0,
    "water": 228.0,
    "superplasticizer": 0.0,
    "coarseAggregate": 932.0,
    "fineAggregate": 594.0,
    "age": 180,
    "strength": 40.76,
    "wcRatio": 0.48
  },
  {
    "id": 49,
    "cement": 237.5,
    "slag": 237.5,
    "flyAsh": 0.0,
    "water": 228.0,
    "superplasticizer": 0.0,
    "coarseAggregate": 932.0,
    "fineAggregate": 594.0,
    "age": 7,
    "strength": 26.26,
    "wcRatio": 0.48
  },
  {
    "id": 50,
    "cement": 380.0,
    "slag": 95.0,
    "flyAsh": 0.0,
    "water": 228.0,
    "superplasticizer": 0.0,
    "coarseAggregate": 932.0,
    "fineAggregate": 594.0,
    "age": 7,
    "strength": 32.82,
    "wcRatio": 0.48
  },
  {
    "id": 51,
    "cement": 332.5,
    "slag": 142.5,
    "flyAsh": 0.0,
    "water": 228.0,
    "superplasticizer": 0.0,
    "coarseAggregate": 932.0,
    "fineAggregate": 594.0,
    "age": 180,
    "strength": 39.78,
    "wcRatio": 0.48
  },
  {
    "id": 52,
    "cement": 190.0,
    "slag": 190.0,
    "flyAsh": 0.0,
    "water": 228.0,
    "superplasticizer": 0.0,
    "coarseAggregate": 932.0,
    "fineAggregate": 670.0,
    "age": 180,
    "strength": 46.93,
    "wcRatio": 0.6
  },
  {
    "id": 53,
    "cement": 237.5,
    "slag": 237.5,
    "flyAsh": 0.0,
    "water": 228.0,
    "superplasticizer": 0.0,
    "coarseAggregate": 932.0,
    "fineAggregate": 594.0,
    "age": 90,
    "strength": 33.12,
    "wcRatio": 0.48
  },
  {
    "id": 54,
    "cement": 304.0,
    "slag": 76.0,
    "flyAsh": 0.0,
    "water": 228.0,
    "superplasticizer": 0.0,
    "coarseAggregate": 932.0,
    "fineAggregate": 670.0,
    "age": 90,
    "strength": 49.19,
    "wcRatio": 0.6
  },
  {
    "id": 55,
    "cement": 139.6,
    "slag": 209.4,
    "flyAsh": 0.0,
    "water": 192.0,
    "superplasticizer": 0.0,
    "coarseAggregate": 1047.0,
    "fineAggregate": 806.9,
    "age": 7,
    "strength": 14.59,
    "wcRatio": 0.55
  },
  {
    "id": 56,
    "cement": 198.6,
    "slag": 132.4,
    "flyAsh": 0.0,
    "water": 192.0,
    "superplasticizer": 0.0,
    "coarseAggregate": 978.4,
    "fineAggregate": 825.5,
    "age": 7,
    "strength": 14.64,
    "wcRatio": 0.58
  },
  {
    "id": 57,
    "cement": 475.0,
    "slag": 0.0,
    "flyAsh": 0.0,
    "water": 228.0,
    "superplasticizer": 0.0,
    "coarseAggregate": 932.0,
    "fineAggregate": 594.0,
    "age": 365,
    "strength": 41.93,
    "wcRatio": 0.48
  },
  {
    "id": 58,
    "cement": 198.6,
    "slag": 132.4,
    "flyAsh": 0.0,
    "water": 192.0,
    "superplasticizer": 0.0,
    "coarseAggregate": 978.4,
    "fineAggregate": 825.5,
    "age": 3,
    "strength": 9.13,
    "wcRatio": 0.58
  },
  {
    "id": 59,
    "cement": 304.0,
    "slag": 76.0,
    "flyAsh": 0.0,
    "water": 228.0,
    "superplasticizer": 0.0,
    "coarseAggregate": 932.0,
    "fineAggregate": 670.0,
    "age": 180,
    "strength": 50.95,
    "wcRatio": 0.6
  },
  {
    "id": 60,
    "cement": 332.5,
    "slag": 142.5,
    "flyAsh": 0.0,
    "water": 228.0,
    "superplasticizer": 0.0,
    "coarseAggregate": 932.0,
    "fineAggregate": 594.0,
    "age": 28,
    "strength": 33.02,
    "wcRatio": 0.48
  },
  {
    "id": 61,
    "cement": 304.0,
    "slag": 76.0,
    "flyAsh": 0.0,
    "water": 228.0,
    "superplasticizer": 0.0,
    "coarseAggregate": 932.0,
    "fineAggregate": 670.0,
    "age": 270,
    "strength": 54.38,
    "wcRatio": 0.6
  },
  {
    "id": 62,
    "cement": 266.0,
    "slag": 114.0,
    "flyAsh": 0.0,
    "water": 228.0,
    "superplasticizer": 0.0,
    "coarseAggregate": 932.0,
    "fineAggregate": 670.0,
    "age": 270,
    "strength": 51.73,
    "wcRatio": 0.6
  },
  {
    "id": 63,
    "cement": 310.0,
    "slag": 0.0,
    "flyAsh": 0.0,
    "water": 192.0,
    "superplasticizer": 0.0,
    "coarseAggregate": 971.0,
    "fineAggregate": 850.6,
    "age": 3,
    "strength": 9.87,
    "wcRatio": 0.62
  },
  {
    "id": 64,
    "cement": 190.0,
    "slag": 190.0,
    "flyAsh": 0.0,
    "water": 228.0,
    "superplasticizer": 0.0,
    "coarseAggregate": 932.0,
    "fineAggregate": 670.0,
    "age": 270,
    "strength": 50.66,
    "wcRatio": 0.6
  },
  {
    "id": 65,
    "cement": 266.0,
    "slag": 114.0,
    "flyAsh": 0.0,
    "water": 228.0,
    "superplasticizer": 0.0,
    "coarseAggregate": 932.0,
    "fineAggregate": 670.0,
    "age": 180,
    "strength": 48.7,
    "wcRatio": 0.6
  },
  {
    "id": 66,
    "cement": 342.0,
    "slag": 38.0,
    "flyAsh": 0.0,
    "water": 228.0,
    "superplasticizer": 0.0,
    "coarseAggregate": 932.0,
    "fineAggregate": 670.0,
    "age": 270,
    "strength": 55.06,
    "wcRatio": 0.6
  },
  {
    "id": 67,
    "cement": 139.6,
    "slag": 209.4,
    "flyAsh": 0.0,
    "water": 192.0,
    "superplasticizer": 0.0,
    "coarseAggregate": 1047.0,
    "fineAggregate": 806.9,
    "age": 360,
    "strength": 44.7,
    "wcRatio": 0.55
  },
  {
    "id": 68,
    "cement": 332.5,
    "slag": 142.5,
    "flyAsh": 0.0,
    "water": 228.0,
    "superplasticizer": 0.0,
    "coarseAggregate": 932.0,
    "fineAggregate": 594.0,
    "age": 7,
    "strength": 30.28,
    "wcRatio": 0.48
  },
  {
    "id": 69,
    "cement": 190.0,
    "slag": 190.0,
    "flyAsh": 0.0,
    "water": 228.0,
    "superplasticizer": 0.0,
    "coarseAggregate": 932.0,
    "fineAggregate": 670.0,
    "age": 28,
    "strength": 40.86,
    "wcRatio": 0.6
  },
  {
    "id": 70,
    "cement": 485.0,
    "slag": 0.0,
    "flyAsh": 0.0,
    "water": 146.0,
    "superplasticizer": 0.0,
    "coarseAggregate": 1120.0,
    "fineAggregate": 800.0,
    "age": 28,
    "strength": 71.99,
    "wcRatio": 0.3
  },
  {
    "id": 71,
    "cement": 374.0,
    "slag": 189.2,
    "flyAsh": 0.0,
    "water": 170.1,
    "superplasticizer": 10.1,
    "coarseAggregate": 926.1,
    "fineAggregate": 756.7,
    "age": 3,
    "strength": 34.4,
    "wcRatio": 0.3
  },
  {
    "id": 72,
    "cement": 313.3,
    "slag": 262.2,
    "flyAsh": 0.0,
    "water": 175.5,
    "superplasticizer": 8.6,
    "coarseAggregate": 1046.9,
    "fineAggregate": 611.8,
    "age": 3,
    "strength": 28.8,
    "wcRatio": 0.3
  },
  {
    "id": 73,
    "cement": 425.0,
    "slag": 106.3,
    "flyAsh": 0.0,
    "water": 153.5,
    "superplasticizer": 16.5,
    "coarseAggregate": 852.1,
    "fineAggregate": 887.1,
    "age": 3,
    "strength": 33.4,
    "wcRatio": 0.29
  },
  {
    "id": 74,
    "cement": 425.0,
    "slag": 106.3,
    "flyAsh": 0.0,
    "water": 151.4,
    "superplasticizer": 18.6,
    "coarseAggregate": 936.0,
    "fineAggregate": 803.7,
    "age": 3,
    "strength": 36.3,
    "wcRatio": 0.28
  },
  {
    "id": 75,
    "cement": 375.0,
    "slag": 93.8,
    "flyAsh": 0.0,
    "water": 126.6,
    "superplasticizer": 23.4,
    "coarseAggregate": 852.1,
    "fineAggregate": 992.6,
    "age": 3,
    "strength": 29.0,
    "wcRatio": 0.27
  },
  {
    "id": 76,
    "cement": 475.0,
    "slag": 118.8,
    "flyAsh": 0.0,
    "water": 181.1,
    "superplasticizer": 8.9,
    "coarseAggregate": 852.1,
    "fineAggregate": 781.5,
    "age": 3,
    "strength": 37.8,
    "wcRatio": 0.3
  },
  {
    "id": 77,
    "cement": 469.0,
    "slag": 117.2,
    "flyAsh": 0.0,
    "water": 137.8,
    "superplasticizer": 32.2,
    "coarseAggregate": 852.1,
    "fineAggregate": 840.5,
    "age": 3,
    "strength": 40.2,
    "wcRatio": 0.24
  },
  {
    "id": 78,
    "cement": 425.0,
    "slag": 106.3,
    "flyAsh": 0.0,
    "water": 153.5,
    "superplasticizer": 16.5,
    "coarseAggregate": 852.1,
    "fineAggregate": 887.1,
    "age": 3,
    "strength": 33.4,
    "wcRatio": 0.29
  },
  {
    "id": 79,
    "cement": 388.6,
    "slag": 97.1,
    "flyAsh": 0.0,
    "water": 157.9,
    "superplasticizer": 12.1,
    "coarseAggregate": 852.1,
    "fineAggregate": 925.7,
    "age": 3,
    "strength": 28.1,
    "wcRatio": 0.33
  },
  {
    "id": 80,
    "cement": 531.3,
    "slag": 0.0,
    "flyAsh": 0.0,
    "water": 141.8,
    "superplasticizer": 28.2,
    "coarseAggregate": 852.1,
    "fineAggregate": 893.7,
    "age": 3,
    "strength": 41.3,
    "wcRatio": 0.27
  },
  {
    "id": 81,
    "cement": 425.0,
    "slag": 106.3,
    "flyAsh": 0.0,
    "water": 153.5,
    "superplasticizer": 16.5,
    "coarseAggregate": 852.1,
    "fineAggregate": 887.1,
    "age": 3,
    "strength": 33.4,
    "wcRatio": 0.29
  },
  {
    "id": 82,
    "cement": 318.8,
    "slag": 212.5,
    "flyAsh": 0.0,
    "water": 155.7,
    "superplasticizer": 14.3,
    "coarseAggregate": 852.1,
    "fineAggregate": 880.4,
    "age": 3,
    "strength": 25.2,
    "wcRatio": 0.29
  },
  {
    "id": 83,
    "cement": 401.8,
    "slag": 94.7,
    "flyAsh": 0.0,
    "water": 147.4,
    "superplasticizer": 11.4,
    "coarseAggregate": 946.8,
    "fineAggregate": 852.1,
    "age": 3,
    "strength": 41.1,
    "wcRatio": 0.3
  },
  {
    "id": 84,
    "cement": 362.6,
    "slag": 189.0,
    "flyAsh": 0.0,
    "water": 164.9,
    "superplasticizer": 11.6,
    "coarseAggregate": 944.7,
    "fineAggregate": 755.8,
    "age": 3,
    "strength": 35.3,
    "wcRatio": 0.3
  },
  {
    "id": 85,
    "cement": 323.7,
    "slag": 282.8,
    "flyAsh": 0.0,
    "water": 183.8,
    "superplasticizer": 10.3,
    "coarseAggregate": 942.7,
    "fineAggregate": 659.9,
    "age": 3,
    "strength": 28.3,
    "wcRatio": 0.3
  },
  {
    "id": 86,
    "cement": 379.5,
    "slag": 151.2,
    "flyAsh": 0.0,
    "water": 153.9,
    "superplasticizer": 15.9,
    "coarseAggregate": 1134.3,
    "fineAggregate": 605.0,
    "age": 3,
    "strength": 28.6,
    "wcRatio": 0.29
  },
  {
    "id": 87,
    "cement": 362.6,
    "slag": 189.0,
    "flyAsh": 0.0,
    "water": 164.9,
    "superplasticizer": 11.6,
    "coarseAggregate": 944.7,
    "fineAggregate": 755.8,
    "age": 3,
    "strength": 35.3,
    "wcRatio": 0.3
  },
  {
    "id": 88,
    "cement": 286.3,
    "slag": 200.9,
    "flyAsh": 0.0,
    "water": 144.7,
    "superplasticizer": 11.2,
    "coarseAggregate": 1004.6,
    "fineAggregate": 803.7,
    "age": 3,
    "strength": 24.4,
    "wcRatio": 0.3
  },
  {
    "id": 89,
    "cement": 362.6,
    "slag": 189.0,
    "flyAsh": 0.0,
    "water": 164.9,
    "superplasticizer": 11.6,
    "coarseAggregate": 944.7,
    "fineAggregate": 755.8,
    "age": 3,
    "strength": 35.3,
    "wcRatio": 0.3
  },
  {
    "id": 90,
    "cement": 439.0,
    "slag": 177.0,
    "flyAsh": 0.0,
    "water": 186.0,
    "superplasticizer": 11.1,
    "coarseAggregate": 884.9,
    "fineAggregate": 707.9,
    "age": 3,
    "strength": 39.3,
    "wcRatio": 0.3
  },
  {
    "id": 91,
    "cement": 389.9,
    "slag": 189.0,
    "flyAsh": 0.0,
    "water": 145.9,
    "superplasticizer": 22.0,
    "coarseAggregate": 944.7,
    "fineAggregate": 755.8,
    "age": 3,
    "strength": 40.6,
    "wcRatio": 0.25
  },
  {
    "id": 92,
    "cement": 362.6,
    "slag": 189.0,
    "flyAsh": 0.0,
    "water": 164.9,
    "superplasticizer": 11.6,
    "coarseAggregate": 944.7,
    "fineAggregate": 755.8,
    "age": 3,
    "strength": 35.3,
    "wcRatio": 0.3
  },
  {
    "id": 93,
    "cement": 337.9,
    "slag": 189.0,
    "flyAsh": 0.0,
    "water": 174.9,
    "superplasticizer": 9.5,
    "coarseAggregate": 944.7,
    "fineAggregate": 755.8,
    "age": 3,
    "strength": 24.1,
    "wcRatio": 0.33
  },
  {
    "id": 94,
    "cement": 374.0,
    "slag": 189.2,
    "flyAsh": 0.0,
    "water": 170.1,
    "superplasticizer": 10.1,
    "coarseAggregate": 926.1,
    "fineAggregate": 756.7,
    "age": 7,
    "strength": 46.2,
    "wcRatio": 0.3
  },
  {
    "id": 95,
    "cement": 313.3,
    "slag": 262.2,
    "flyAsh": 0.0,
    "water": 175.5,
    "superplasticizer": 8.6,
    "coarseAggregate": 1046.9,
    "fineAggregate": 611.8,
    "age": 7,
    "strength": 42.8,
    "wcRatio": 0.3
  },
  {
    "id": 96,
    "cement": 425.0,
    "slag": 106.3,
    "flyAsh": 0.0,
    "water": 153.5,
    "superplasticizer": 16.5,
    "coarseAggregate": 852.1,
    "fineAggregate": 887.1,
    "age": 7,
    "strength": 49.2,
    "wcRatio": 0.29
  },
  {
    "id": 97,
    "cement": 425.0,
    "slag": 106.3,
    "flyAsh": 0.0,
    "water": 151.4,
    "superplasticizer": 18.6,
    "coarseAggregate": 936.0,
    "fineAggregate": 803.7,
    "age": 7,
    "strength": 46.8,
    "wcRatio": 0.28
  },
  {
    "id": 98,
    "cement": 375.0,
    "slag": 93.8,
    "flyAsh": 0.0,
    "water": 126.6,
    "superplasticizer": 23.4,
    "coarseAggregate": 852.1,
    "fineAggregate": 992.6,
    "age": 7,
    "strength": 45.7,
    "wcRatio": 0.27
  },
  {
    "id": 99,
    "cement": 475.0,
    "slag": 118.8,
    "flyAsh": 0.0,
    "water": 181.1,
    "superplasticizer": 8.9,
    "coarseAggregate": 852.1,
    "fineAggregate": 781.5,
    "age": 7,
    "strength": 55.6,
    "wcRatio": 0.3
  },
  {
    "id": 100,
    "cement": 469.0,
    "slag": 117.2,
    "flyAsh": 0.0,
    "water": 137.8,
    "superplasticizer": 32.2,
    "coarseAggregate": 852.1,
    "fineAggregate": 840.5,
    "age": 7,
    "strength": 54.9,
    "wcRatio": 0.24
  },
  {
    "id": 101,
    "cement": 425.0,
    "slag": 106.3,
    "flyAsh": 0.0,
    "water": 153.5,
    "superplasticizer": 16.5,
    "coarseAggregate": 852.1,
    "fineAggregate": 887.1,
    "age": 7,
    "strength": 49.2,
    "wcRatio": 0.29
  },
  {
    "id": 102,
    "cement": 388.6,
    "slag": 97.1,
    "flyAsh": 0.0,
    "water": 157.9,
    "superplasticizer": 12.1,
    "coarseAggregate": 852.1,
    "fineAggregate": 925.7,
    "age": 7,
    "strength": 34.9,
    "wcRatio": 0.33
  },
  {
    "id": 103,
    "cement": 531.3,
    "slag": 0.0,
    "flyAsh": 0.0,
    "water": 141.8,
    "superplasticizer": 28.2,
    "coarseAggregate": 852.1,
    "fineAggregate": 893.7,
    "age": 7,
    "strength": 46.9,
    "wcRatio": 0.27
  },
  {
    "id": 104,
    "cement": 425.0,
    "slag": 106.3,
    "flyAsh": 0.0,
    "water": 153.5,
    "superplasticizer": 16.5,
    "coarseAggregate": 852.1,
    "fineAggregate": 887.1,
    "age": 7,
    "strength": 49.2,
    "wcRatio": 0.29
  },
  {
    "id": 105,
    "cement": 318.8,
    "slag": 212.5,
    "flyAsh": 0.0,
    "water": 155.7,
    "superplasticizer": 14.3,
    "coarseAggregate": 852.1,
    "fineAggregate": 880.4,
    "age": 7,
    "strength": 33.4,
    "wcRatio": 0.29
  },
  {
    "id": 106,
    "cement": 401.8,
    "slag": 94.7,
    "flyAsh": 0.0,
    "water": 147.4,
    "superplasticizer": 11.4,
    "coarseAggregate": 946.8,
    "fineAggregate": 852.1,
    "age": 7,
    "strength": 54.1,
    "wcRatio": 0.3
  },
  {
    "id": 107,
    "cement": 362.6,
    "slag": 189.0,
    "flyAsh": 0.0,
    "water": 164.9,
    "superplasticizer": 11.6,
    "coarseAggregate": 944.7,
    "fineAggregate": 755.8,
    "age": 7,
    "strength": 55.9,
    "wcRatio": 0.3
  },
  {
    "id": 108,
    "cement": 323.7,
    "slag": 282.8,
    "flyAsh": 0.0,
    "water": 183.8,
    "superplasticizer": 10.3,
    "coarseAggregate": 942.7,
    "fineAggregate": 659.9,
    "age": 7,
    "strength": 49.8,
    "wcRatio": 0.3
  },
  {
    "id": 109,
    "cement": 379.5,
    "slag": 151.2,
    "flyAsh": 0.0,
    "water": 153.9,
    "superplasticizer": 15.9,
    "coarseAggregate": 1134.3,
    "fineAggregate": 605.0,
    "age": 7,
    "strength": 47.1,
    "wcRatio": 0.29
  },
  {
    "id": 110,
    "cement": 362.6,
    "slag": 189.0,
    "flyAsh": 0.0,
    "water": 164.9,
    "superplasticizer": 11.6,
    "coarseAggregate": 944.7,
    "fineAggregate": 755.8,
    "age": 7,
    "strength": 55.9,
    "wcRatio": 0.3
  },
  {
    "id": 111,
    "cement": 286.3,
    "slag": 200.9,
    "flyAsh": 0.0,
    "water": 144.7,
    "superplasticizer": 11.2,
    "coarseAggregate": 1004.6,
    "fineAggregate": 803.7,
    "age": 7,
    "strength": 38.0,
    "wcRatio": 0.3
  },
  {
    "id": 112,
    "cement": 362.6,
    "slag": 189.0,
    "flyAsh": 0.0,
    "water": 164.9,
    "superplasticizer": 11.6,
    "coarseAggregate": 944.7,
    "fineAggregate": 755.8,
    "age": 7,
    "strength": 55.9,
    "wcRatio": 0.3
  },
  {
    "id": 113,
    "cement": 439.0,
    "slag": 177.0,
    "flyAsh": 0.0,
    "water": 186.0,
    "superplasticizer": 11.1,
    "coarseAggregate": 884.9,
    "fineAggregate": 707.9,
    "age": 7,
    "strength": 56.1,
    "wcRatio": 0.3
  },
  {
    "id": 114,
    "cement": 389.9,
    "slag": 189.0,
    "flyAsh": 0.0,
    "water": 145.9,
    "superplasticizer": 22.0,
    "coarseAggregate": 944.7,
    "fineAggregate": 755.8,
    "age": 7,
    "strength": 59.09,
    "wcRatio": 0.25
  },
  {
    "id": 115,
    "cement": 362.6,
    "slag": 189.0,
    "flyAsh": 0.0,
    "water": 164.9,
    "superplasticizer": 11.6,
    "coarseAggregate": 944.7,
    "fineAggregate": 755.8,
    "age": 7,
    "strength": 22.9,
    "wcRatio": 0.3
  },
  {
    "id": 116,
    "cement": 337.9,
    "slag": 189.0,
    "flyAsh": 0.0,
    "water": 174.9,
    "superplasticizer": 9.5,
    "coarseAggregate": 944.7,
    "fineAggregate": 755.8,
    "age": 7,
    "strength": 35.1,
    "wcRatio": 0.33
  },
  {
    "id": 117,
    "cement": 374.0,
    "slag": 189.2,
    "flyAsh": 0.0,
    "water": 170.1,
    "superplasticizer": 10.1,
    "coarseAggregate": 926.1,
    "fineAggregate": 756.7,
    "age": 28,
    "strength": 61.09,
    "wcRatio": 0.3
  },
  {
    "id": 118,
    "cement": 313.3,
    "slag": 262.2,
    "flyAsh": 0.0,
    "water": 175.5,
    "superplasticizer": 8.6,
    "coarseAggregate": 1046.9,
    "fineAggregate": 611.8,
    "age": 28,
    "strength": 59.8,
    "wcRatio": 0.3
  },
  {
    "id": 119,
    "cement": 425.0,
    "slag": 106.3,
    "flyAsh": 0.0,
    "water": 153.5,
    "superplasticizer": 16.5,
    "coarseAggregate": 852.1,
    "fineAggregate": 887.1,
    "age": 28,
    "strength": 60.29,
    "wcRatio": 0.29
  },
  {
    "id": 120,
    "cement": 425.0,
    "slag": 106.3,
    "flyAsh": 0.0,
    "water": 151.4,
    "superplasticizer": 18.6,
    "coarseAggregate": 936.0,
    "fineAggregate": 803.7,
    "age": 28,
    "strength": 61.8,
    "wcRatio": 0.28
  },
  {
    "id": 121,
    "cement": 375.0,
    "slag": 93.8,
    "flyAsh": 0.0,
    "water": 126.6,
    "superplasticizer": 23.4,
    "coarseAggregate": 852.1,
    "fineAggregate": 992.6,
    "age": 28,
    "strength": 56.7,
    "wcRatio": 0.27
  },
  {
    "id": 122,
    "cement": 475.0,
    "slag": 118.8,
    "flyAsh": 0.0,
    "water": 181.1,
    "superplasticizer": 8.9,
    "coarseAggregate": 852.1,
    "fineAggregate": 781.5,
    "age": 28,
    "strength": 68.3,
    "wcRatio": 0.3
  },
  {
    "id": 123,
    "cement": 469.0,
    "slag": 117.2,
    "flyAsh": 0.0,
    "water": 137.8,
    "superplasticizer": 32.2,
    "coarseAggregate": 852.1,
    "fineAggregate": 840.5,
    "age": 28,
    "strength": 66.9,
    "wcRatio": 0.24
  },
  {
    "id": 124,
    "cement": 425.0,
    "slag": 106.3,
    "flyAsh": 0.0,
    "water": 153.5,
    "superplasticizer": 16.5,
    "coarseAggregate": 852.1,
    "fineAggregate": 887.1,
    "age": 28,
    "strength": 60.29,
    "wcRatio": 0.29
  },
  {
    "id": 125,
    "cement": 388.6,
    "slag": 97.1,
    "flyAsh": 0.0,
    "water": 157.9,
    "superplasticizer": 12.1,
    "coarseAggregate": 852.1,
    "fineAggregate": 925.7,
    "age": 28,
    "strength": 50.7,
    "wcRatio": 0.33
  },
  {
    "id": 126,
    "cement": 531.3,
    "slag": 0.0,
    "flyAsh": 0.0,
    "water": 141.8,
    "superplasticizer": 28.2,
    "coarseAggregate": 852.1,
    "fineAggregate": 893.7,
    "age": 28,
    "strength": 56.4,
    "wcRatio": 0.27
  },
  {
    "id": 127,
    "cement": 425.0,
    "slag": 106.3,
    "flyAsh": 0.0,
    "water": 153.5,
    "superplasticizer": 16.5,
    "coarseAggregate": 852.1,
    "fineAggregate": 887.1,
    "age": 28,
    "strength": 60.29,
    "wcRatio": 0.29
  },
  {
    "id": 128,
    "cement": 318.8,
    "slag": 212.5,
    "flyAsh": 0.0,
    "water": 155.7,
    "superplasticizer": 14.3,
    "coarseAggregate": 852.1,
    "fineAggregate": 880.4,
    "age": 28,
    "strength": 55.5,
    "wcRatio": 0.29
  },
  {
    "id": 129,
    "cement": 401.8,
    "slag": 94.7,
    "flyAsh": 0.0,
    "water": 147.4,
    "superplasticizer": 11.4,
    "coarseAggregate": 946.8,
    "fineAggregate": 852.1,
    "age": 28,
    "strength": 68.5,
    "wcRatio": 0.3
  },
  {
    "id": 130,
    "cement": 362.6,
    "slag": 189.0,
    "flyAsh": 0.0,
    "water": 164.9,
    "superplasticizer": 11.6,
    "coarseAggregate": 944.7,
    "fineAggregate": 755.8,
    "age": 28,
    "strength": 71.3,
    "wcRatio": 0.3
  },
  {
    "id": 131,
    "cement": 323.7,
    "slag": 282.8,
    "flyAsh": 0.0,
    "water": 183.8,
    "superplasticizer": 10.3,
    "coarseAggregate": 942.7,
    "fineAggregate": 659.9,
    "age": 28,
    "strength": 74.7,
    "wcRatio": 0.3
  },
  {
    "id": 132,
    "cement": 379.5,
    "slag": 151.2,
    "flyAsh": 0.0,
    "water": 153.9,
    "superplasticizer": 15.9,
    "coarseAggregate": 1134.3,
    "fineAggregate": 605.0,
    "age": 28,
    "strength": 52.2,
    "wcRatio": 0.29
  },
  {
    "id": 133,
    "cement": 362.6,
    "slag": 189.0,
    "flyAsh": 0.0,
    "water": 164.9,
    "superplasticizer": 11.6,
    "coarseAggregate": 944.7,
    "fineAggregate": 755.8,
    "age": 28,
    "strength": 71.3,
    "wcRatio": 0.3
  },
  {
    "id": 134,
    "cement": 286.3,
    "slag": 200.9,
    "flyAsh": 0.0,
    "water": 144.7,
    "superplasticizer": 11.2,
    "coarseAggregate": 1004.6,
    "fineAggregate": 803.7,
    "age": 28,
    "strength": 67.7,
    "wcRatio": 0.3
  },
  {
    "id": 135,
    "cement": 362.6,
    "slag": 189.0,
    "flyAsh": 0.0,
    "water": 164.9,
    "superplasticizer": 11.6,
    "coarseAggregate": 944.7,
    "fineAggregate": 755.8,
    "age": 28,
    "strength": 71.3,
    "wcRatio": 0.3
  },
  {
    "id": 136,
    "cement": 439.0,
    "slag": 177.0,
    "flyAsh": 0.0,
    "water": 186.0,
    "superplasticizer": 11.1,
    "coarseAggregate": 884.9,
    "fineAggregate": 707.9,
    "age": 28,
    "strength": 66.0,
    "wcRatio": 0.3
  },
  {
    "id": 137,
    "cement": 389.9,
    "slag": 189.0,
    "flyAsh": 0.0,
    "water": 145.9,
    "superplasticizer": 22.0,
    "coarseAggregate": 944.7,
    "fineAggregate": 755.8,
    "age": 28,
    "strength": 74.5,
    "wcRatio": 0.25
  },
  {
    "id": 138,
    "cement": 362.6,
    "slag": 189.0,
    "flyAsh": 0.0,
    "water": 164.9,
    "superplasticizer": 11.6,
    "coarseAggregate": 944.7,
    "fineAggregate": 755.8,
    "age": 28,
    "strength": 71.3,
    "wcRatio": 0.3
  },
  {
    "id": 139,
    "cement": 337.9,
    "slag": 189.0,
    "flyAsh": 0.0,
    "water": 174.9,
    "superplasticizer": 9.5,
    "coarseAggregate": 944.7,
    "fineAggregate": 755.8,
    "age": 28,
    "strength": 49.9,
    "wcRatio": 0.33
  },
  {
    "id": 140,
    "cement": 374.0,
    "slag": 189.2,
    "flyAsh": 0.0,
    "water": 170.1,
    "superplasticizer": 10.1,
    "coarseAggregate": 926.1,
    "fineAggregate": 756.7,
    "age": 56,
    "strength": 63.4,
    "wcRatio": 0.3
  },
  {
    "id": 141,
    "cement": 313.3,
    "slag": 262.2,
    "flyAsh": 0.0,
    "water": 175.5,
    "superplasticizer": 8.6,
    "coarseAggregate": 1046.9,
    "fineAggregate": 611.8,
    "age": 56,
    "strength": 64.9,
    "wcRatio": 0.3
  },
  {
    "id": 142,
    "cement": 425.0,
    "slag": 106.3,
    "flyAsh": 0.0,
    "water": 153.5,
    "superplasticizer": 16.5,
    "coarseAggregate": 852.1,
    "fineAggregate": 887.1,
    "age": 56,
    "strength": 64.3,
    "wcRatio": 0.29
  },
  {
    "id": 143,
    "cement": 425.0,
    "slag": 106.3,
    "flyAsh": 0.0,
    "water": 151.4,
    "superplasticizer": 18.6,
    "coarseAggregate": 936.0,
    "fineAggregate": 803.7,
    "age": 56,
    "strength": 64.9,
    "wcRatio": 0.28
  },
  {
    "id": 144,
    "cement": 375.0,
    "slag": 93.8,
    "flyAsh": 0.0,
    "water": 126.6,
    "superplasticizer": 23.4,
    "coarseAggregate": 852.1,
    "fineAggregate": 992.6,
    "age": 56,
    "strength": 60.2,
    "wcRatio": 0.27
  },
  {
    "id": 145,
    "cement": 475.0,
    "slag": 118.8,
    "flyAsh": 0.0,
    "water": 181.1,
    "superplasticizer": 8.9,
    "coarseAggregate": 852.1,
    "fineAggregate": 781.5,
    "age": 56,
    "strength": 72.3,
    "wcRatio": 0.3
  },
  {
    "id": 146,
    "cement": 469.0,
    "slag": 117.2,
    "flyAsh": 0.0,
    "water": 137.8,
    "superplasticizer": 32.2,
    "coarseAggregate": 852.1,
    "fineAggregate": 840.5,
    "age": 56,
    "strength": 69.3,
    "wcRatio": 0.24
  },
  {
    "id": 147,
    "cement": 425.0,
    "slag": 106.3,
    "flyAsh": 0.0,
    "water": 153.5,
    "superplasticizer": 16.5,
    "coarseAggregate": 852.1,
    "fineAggregate": 887.1,
    "age": 56,
    "strength": 64.3,
    "wcRatio": 0.29
  },
  {
    "id": 148,
    "cement": 388.6,
    "slag": 97.1,
    "flyAsh": 0.0,
    "water": 157.9,
    "superplasticizer": 12.1,
    "coarseAggregate": 852.1,
    "fineAggregate": 925.7,
    "age": 56,
    "strength": 55.2,
    "wcRatio": 0.33
  },
  {
    "id": 149,
    "cement": 531.3,
    "slag": 0.0,
    "flyAsh": 0.0,
    "water": 141.8,
    "superplasticizer": 28.2,
    "coarseAggregate": 852.1,
    "fineAggregate": 893.7,
    "age": 56,
    "strength": 58.8,
    "wcRatio": 0.27
  },
  {
    "id": 150,
    "cement": 425.0,
    "slag": 106.3,
    "flyAsh": 0.0,
    "water": 153.5,
    "superplasticizer": 16.5,
    "coarseAggregate": 852.1,
    "fineAggregate": 887.1,
    "age": 56,
    "strength": 64.3,
    "wcRatio": 0.29
  },
  {
    "id": 151,
    "cement": 318.8,
    "slag": 212.5,
    "flyAsh": 0.0,
    "water": 155.7,
    "superplasticizer": 14.3,
    "coarseAggregate": 852.1,
    "fineAggregate": 880.4,
    "age": 56,
    "strength": 66.1,
    "wcRatio": 0.29
  },
  {
    "id": 152,
    "cement": 401.8,
    "slag": 94.7,
    "flyAsh": 0.0,
    "water": 147.4,
    "superplasticizer": 11.4,
    "coarseAggregate": 946.8,
    "fineAggregate": 852.1,
    "age": 56,
    "strength": 73.7,
    "wcRatio": 0.3
  },
  {
    "id": 153,
    "cement": 362.6,
    "slag": 189.0,
    "flyAsh": 0.0,
    "water": 164.9,
    "superplasticizer": 11.6,
    "coarseAggregate": 944.7,
    "fineAggregate": 755.8,
    "age": 56,
    "strength": 77.3,
    "wcRatio": 0.3
  },
  {
    "id": 154,
    "cement": 323.7,
    "slag": 282.8,
    "flyAsh": 0.0,
    "water": 183.8,
    "superplasticizer": 10.3,
    "coarseAggregate": 942.7,
    "fineAggregate": 659.9,
    "age": 56,
    "strength": 80.2,
    "wcRatio": 0.3
  },
  {
    "id": 155,
    "cement": 379.5,
    "slag": 151.2,
    "flyAsh": 0.0,
    "water": 153.9,
    "superplasticizer": 15.9,
    "coarseAggregate": 1134.3,
    "fineAggregate": 605.0,
    "age": 56,
    "strength": 54.9,
    "wcRatio": 0.29
  },
  {
    "id": 156,
    "cement": 362.6,
    "slag": 189.0,
    "flyAsh": 0.0,
    "water": 164.9,
    "superplasticizer": 11.6,
    "coarseAggregate": 944.7,
    "fineAggregate": 755.8,
    "age": 56,
    "strength": 77.3,
    "wcRatio": 0.3
  },
  {
    "id": 157,
    "cement": 286.3,
    "slag": 200.9,
    "flyAsh": 0.0,
    "water": 144.7,
    "superplasticizer": 11.2,
    "coarseAggregate": 1004.6,
    "fineAggregate": 803.7,
    "age": 56,
    "strength": 72.99,
    "wcRatio": 0.3
  },
  {
    "id": 158,
    "cement": 362.6,
    "slag": 189.0,
    "flyAsh": 0.0,
    "water": 164.9,
    "superplasticizer": 11.6,
    "coarseAggregate": 944.7,
    "fineAggregate": 755.8,
    "age": 56,
    "strength": 77.3,
    "wcRatio": 0.3
  },
  {
    "id": 159,
    "cement": 439.0,
    "slag": 177.0,
    "flyAsh": 0.0,
    "water": 186.0,
    "superplasticizer": 11.1,
    "coarseAggregate": 884.9,
    "fineAggregate": 707.9,
    "age": 56,
    "strength": 71.7,
    "wcRatio": 0.3
  },
  {
    "id": 160,
    "cement": 389.9,
    "slag": 189.0,
    "flyAsh": 0.0,
    "water": 145.9,
    "superplasticizer": 22.0,
    "coarseAggregate": 944.7,
    "fineAggregate": 755.8,
    "age": 56,
    "strength": 79.4,
    "wcRatio": 0.25
  },
  {
    "id": 161,
    "cement": 362.6,
    "slag": 189.0,
    "flyAsh": 0.0,
    "water": 164.9,
    "superplasticizer": 11.6,
    "coarseAggregate": 944.7,
    "fineAggregate": 755.8,
    "age": 56,
    "strength": 77.3,
    "wcRatio": 0.3
  },
  {
    "id": 162,
    "cement": 337.9,
    "slag": 189.0,
    "flyAsh": 0.0,
    "water": 174.9,
    "superplasticizer": 9.5,
    "coarseAggregate": 944.7,
    "fineAggregate": 755.8,
    "age": 56,
    "strength": 59.89,
    "wcRatio": 0.33
  },
  {
    "id": 163,
    "cement": 374.0,
    "slag": 189.2,
    "flyAsh": 0.0,
